Repository: kushal-unjiya/EIS-Electrochemical-Impedance-Spectroscopy

# Paper Title [TBD

This repository contains the official implementation of our paper titled " _TBD_ " published in the journal " _TBD_ ". [Paper Link]

## Files
- **Dataset.csv**: Contains experimental data for Perovskites **MAPbBr3** and **MAPbI3**.
- **train.csv**: Contains data from different temperatures, used to train various machine learning models.
- **test.csv**: Contains data from **5 unseen** temperatures, used to evaluate results from the best-performing trained models.
- **train_X.csv**: Contains scaled and transformed data for feature columns _[Ionic radius, Temperature, Frequency]_, used to train different ML models.
- **train_y.csv**: Contains scaled and transformed data for target columns _[Re(z), Img(z)]_, used during the training of ML models.
- **test_X.csv**: Derived from test.csv, contains scaled and transformed data for feature columns _[Ionic radius, Temperature, Frequency]_, used to evaluate results from the best-performing models.
- **test_y.csv**: Derived from test.csv, contains scaled and transformed data for target columns _[Re(z), Img(z)]_, used to obtain final output from trained ML models.
- **predicted_data_for_fitting.csv**: Contains predicted outputs from the best-performing model and is used for circuit curve fitting.

- **temp** : this folder contains fitting files extracted during fitting process.
---

File: train.csv (part 1 of 3)
Ionic radius ,Temperature,Frequency,Re(Z),Img(Z)
1.82e-10,-10,1000000.0,3160.0,9670.0
1.82e-10,-10,926000.0,3480.0,10200.0
1.82e-10,-10,858000.0,3840.0,10300.0
1.82e-10,-10,794000.0,4210.0,10600.0
1.82e-10,-10,736000.0,4530.0,10900.0
1.82e-10,-10,681000.0,4870.0,11300.0
1.82e-10,-10,631000.0,5220.0,11600.0
1.82e-10,-10,584000.0,5570.0,12000.0
1.82e-10,-10,541000.0,5940.0,12400.0
1.82e-10,-10,501000.0,6330.0,12900.0
1.82e-10,-10,464000.0,6660.0,13300.0
1.82e-10,-10,430000.0,7190.0,13800.0
1.82e-10,-10,398000.0,7550.0,14100.0
1.82e-10,-10,369000.0,7970.0,14800.0
1.82e-10,-10,341000.0,8460.0,15200.0
1.82e-10,-10,316000.0,8930.0,15800.0
1.82e-10,-10,293000.0,9430.0,16200.0
1.82e-10,-10,271000.0,9950.0,16900.0
1.82e-10,-10,251000.0,10500.0,17500.0
1.82e-10,-10,233000.0,11000.0,18100.0
1.82e-10,-10,215000.0,11600.0,18600.0
1.82e-10,-10,200000.0,12200.0,19300.0
1.82e-10,-10,185000.0,12800.0,19900.0
1.82e-10,-10,171000.0,13500.0,20700.0
1.82e-10,-10,158000.0,14200.0,21300.0
1.82e-10,-10,147000.0,14700.0,22100.0
1.82e-10,-10,136000.0,15400.0,22800.0
1.82e-10,-10,126000.0,16200.0,23700.0
1.82e-10,-10,117000.0,16900.0,24400.0
1.82e-10,-10,108000.0,17700.0,25200.0
1.82e-10,-10,100000.0,18500.0,26100.0
1.82e-10,-10,92600.0,19300.0,27000.0
1.82e-10,-10,85800.0,20100.0,27900.0
1.82e-10,-10,79400.0,20900.0,29000.0
1.82e-10,-10,73600.0,21800.0,30100.0
1.82e-10,-10,68100.0,22700.0,31200.0
1.82e-10,-10,63100.0,23700.0,32300.0
1.82e-10,-10,58400.0,24600.0,33400.0
1.82e-10,-10,54100.0,25800.0,34900.0
1.82e-10,-10,50100.0,27000.0,36200.0
1.82e-10,-10,46400.0,28200.0,37500.0
1.82e-10,-10,43000.0,29300.0,38900.0
1.82e-10,-10,39800.0,30000.0,40300.0
1.82e-10,-10,36900.0,31200.0,41800.0
1.82e-10,-10,34100.0,32600.0,43400.0
1.82e-10,-10,31600.0,34100.0,45200.0
1.82e-10,-10,29300.0,35500.0,46700.0
1.82e-10,-10,27100.0,37100.0,48400.0
1.82e-10,-10,25100.0,38800.0,50200.0
1.82e-10,-10,23300.0,40700.0,52400.0
1.82e-10,-10,21500.0,41900.0,53700.0
1.82e-10,-10,19900.0,43300.0,55800.0
1.82e-10,-10,18500.0,44700.0,57600.0
1.82e-10,-10,17100.0,46600.0,59600.0
1.82e-10,-10,15800.0,48400.0,61800.0
1.82e-10,-10,14700.0,49800.0,64100.0
1.82e-10,-10,13600.0,51000.0,66300.0
1.82e-10,-10,12600.0,52100.0,68600.0
1.82e-10,-10,11700.0,53900.0,71800.0
1.82e-10,-10,10800.0,55200.0,74800.0
1.82e-10,-10,10000.0,56700.0,78300.0
1.82e-10,-10,9260.0,57800.0,81800.0
1.82e-10,-10,8570.0,58900.0,85700.0
1.82e-10,-10,7940.0,60300.0,90200.0
1.82e-10,-10,7350.0,61900.0,95000.0
1.82e-10,-10,6810.0,63100.0,100000.0
1.82e-10,-10,6310.0,64400.0,106000.0
1.82e-10,-10,5840.0,65700.0,112000.0
1.82e-10,-10,5410.0,67600.0,119000.0
1.82e-10,-10,5010.0,69400.0,126000.0
1.82e-10,-10,4640.0,71600.0,134000.0
1.82e-10,-10,4300.0,74100.0,142000.0
1.82e-10,-10,3980.0,76700.0,151000.0
1.82e-10,-10,3690.0,79700.0,161000.0
1.82e-10,-10,3420.0,82700.0,170000.0
1.82e-10,-10,3160.0,87100.0,182000.0
1.82e-10,-10,2930.0,91500.0,194000.0
1.82e-10,-10,2710.0,96500.0,206000.0
1.82e-10,-10,2510.0,102000.0,219000.0
1.82e-10,-10,2330.0,108000.0,233000.0
1.82e-10,-10,2150.0,115000.0,248000.0
1.82e-10,-10,2000.0,123000.0,262000.0
1.82e-10,-10,1850.0,130000.0,279000.0
1.82e-10,-10,1710.0,142000.0,296000.0
1.82e-10,-10,1580.0,152000.0,315000.0
1.82e-10,-10,1470.0,166000.0,333000.0
1.82e-10,-10,1360.0,178000.0,352000.0
1.82e-10,-10,1260.0,190000.0,371000.0
1.82e-10,-10,1170.0,208000.0,391000.0
1.82e-10,-10,1080.0,226000.0,412000.0
1.82e-10,-10,1000.0,244000.0,434000.0
1.82e-10,-10,926.0,266000.0,455000.0
1.82e-10,-10,858.0,288000.0,476000.0
1.82e-10,-10,794.0,312000.0,497000.0
1.82e-10,-10,736.0,336000.0,520000.0
1.82e-10,-10,681.0,363000.0,542000.0
1.82e-10,-10,631.0,391000.0,562000.0
1.82e-10,-10,584.0,422000.0,583000.0
1.82e-10,-10,541.0,454000.0,604000.0
1.82e-10,-10,501.0,490000.0,623000.0
1.82e-10,-10,464.0,526000.0,642000.0
1.82e-10,-10,430.0,565000.0,660000.0
1.82e-10,-10,398.0,604000.0,678000.0
1.82e-10,-10,369.0,646000.0,696000.0
1.82e-10,-10,341.0,686000.0,708000.0
1.82e-10,-10,316.0,729000.0,723000.0
1.82e-10,-10,293.0,772000.0,731000.0
1.82e-10,-10,271.0,818000.0,739000.0
1.82e-10,-10,251.0,872000.0,745000.0
1.82e-10,-10,233.0,909000.0,754000.0
1.82e-10,-10,215.0,956000.0,762000.0
1.82e-10,-10,200.0,999000.0,761000.0
1.82e-10,-10,185.0,1050000.0,763000.0
1.82e-10,-10,171.0,1100000.0,761000.0
1.82e-10,-10,159.0,1140000.0,761000.0
1.82e-10,-10,147.0,1180000.0,765000.0
1.82e-10,-10,136.0,1230000.0,759000.0
1.82e-10,-10,126.0,1270000.0,749000.0
1.82e-10,-10,117.0,1320000.0,738000.0
1.82e-10,-10,108.0,1350000.0,731000.0
1.82e-10,-10,100.0,1390000.0,725000.0
1.82e-10,-10,92.6,1430000.0,717000.0
1.82e-10,-10,85.8,1470000.0,704000.0
1.82e-10,-10,79.4,1510000.0,693000.0
1.82e-10,-10,73.6,1550000.0,685000.0
1.82e-10,-10,68.1,1580000.0,664000.0
1.82e-10,-10,63.1,1610000.0,680000.0
1.82e-10,-10,58.4,1640000.0,676000.0
1.82e-10,-10,54.1,1670000.0,676000.0
1.82e-10,-10,50.1,1660000.0,489000.0
1.82e-10,-10,46.4,1690000.0,645000.0
1.82e-10,-10,43.0,1770000.0,612000.0
1.82e-10,-10,39.8,1790000.0,619000.0
1.82e-10,-10,36.9,1800000.0,599000.0
1.82e-10,-10,34.1,1840000.0,587000.0
1.82e-10,-10,31.6,1880000.0,585000.0
1.82e-10,-10,29.3,1890000.0,570000.0
1.82e-10,-10,27.1,1920000.0,586000.0
1.82e-10,-10,25.1,1940000.0,574000.0
1.82e-10,-10,23.3,1960000.0,578000.0
1.82e-10,-10,21.6,1970000.0,558000.0
1.82e-10,-10,20.0,2000000.0,557000.0
1.82e-10,-10,18.5,2020000.0,562000.0
1.82e-10,-10,17.1,2050000.0,567000.0
1.82e-10,-10,15.8,2080000.0,569000.0
1.82e-10,-10,14.7,2090000.0,558000.0
1.82e-10,-10,13.6,2100000.0,571000.0
1.82e-10,-10,12.6,2130000.0,568000.0
1.82e-10,-10,11.7,2150000.0,595000.0
1.82e-10,-10,10.8,2190000.0,612000.0
1.82e-10,-10,10.0,2180000.0,613000.0
1.82e-10,-10,9.26,2210000.0,610000.0
1.82e-10,-10,8.58,2220000.0,618000.0
1.82e-10,-10,7.94,2260000.0,646000.0
1.82e-10,-10,7.36,2290000.0,650000.0
1.82e-10,-10,6.81,2320000.0,672000.0
1.82e-10,-10,6.31,2320000.0,694000.0
1.82e-10,-10,5.84,2360000.0,709000.0
1.82e-10,-10,5.41,2370000.0,722000.0
1.82e-10,-10,5.01,2430000.0,759000.0
1.82e-10,-10,4.64,2460000.0,784000.0
1.82e-10,-10,4.3,2480000.0,809000.0
1.82e-10,-10,3.98,2490000.0,806000.0
1.82e-10,-10,3.69,2520000.0,834000.0
1.82e-10,-10,3.41,2590000.0,877000.0
1.82e-10,-10,3.16,2630000.0,939000.0
1.82e-10,-10,2.93,2620000.0,914000.0
1.82e-10,-10,2.71,2730000.0,980000.0
1.82e-10,-10,2.51,2740000.0,969000.0
1.82e-10,-10,2.33,2790000.0,993000.0
1.82e-10,-10,2.15,2840000.0,1010000.0
1.82e-10,-10,2.0,2890000.0,1070000.0
1.82e-10,-10,1.85,2950000.0,1080000.0
1.82e-10,-10,1.71,2990000.0,1120000.0
1.82e-10,-10,1.58,3050000.0,1140000.0
1.82e-10,-10,1.47,3150000.0,1160000.0
1.82e-10,-10,1.36,3180000.0,1170000.0
1.82e-10,-10,1.26,3270000.0,1200000.0
1.82e-10,-10,1.17,3300000.0,1290000.0
1.82e-10,-10,1.08,3390000.0,1260000.0
1.82e-10,-10,1.0,3400000.0,1270000.0
1.82e-10,0,1000000.0,3250.0,4710.0
1.82e-10,0,926000.0,3460.0,4820.0
1.82e-10,0,858000.0,3620.0,4950.0
1.82e-10,0,794000.0,3820.0,5100.0
1.82e-10,0,736000.0,4030.0,5250.0
1.82e-10,0,681000.0,4220.0,5410.0
1.82e-10,0,631000.0,4400.0,5550.0
1.82e-10,0,584000.0,4620.0,5710.0
1.82e-10,0,541000.0,4820.0,5840.0
1.82e-10,0,501000.0,4980.0,6000.0
1.82e-10,0,464000.0,5220.0,6190.0
1.82e-10,0,430000.0,5420.0,6380.0
1.82e-10,0,398000.0,5620.0,6550.0
1.82e-10,0,369000.0,5850.0,6730.0
1.82e-10,0,341000.0,6060.0,6990.0
1.82e-10,0,316000.0,6280.0,7170.0
1.82e-10,0,293000.0,6450.0,7420.0
1.82e-10,0,271000.0,6700.0,7700.0
1.82e-10,0,251000.0,6910.0,7910.0
1.82e-10,0,233000.0,7200.0,8230.0
1.82e-10,0,215000.0,7420.0,8510.0
1.82e-10,0,200000.0,7700.0,8760.0
1.82e-10,0,185000.0,7910.0,9160.0
1.82e-10,0,171000.0,8220.0,9460.0
1.82e-10,0,158000.0,8490.0,9830.0
1.82e-10,0,147000.0,8790.0,10200.0
1.82e-10,0,136000.0,9030.0,10600.0
1.82e-10,0,126000.0,9330.0,11000.0
1.82e-10,0,117000.0,9650.0,11400.0
1.82e-10,0,108000.0,9970.0,11900.0
1.82e-10,0,100000.0,10300.0,12500.0
1.82e-10,0,92600.0,10700.0,12900.0
1.82e-10,0,85800.0,11000.0,13400.0
1.82e-10,0,79400.0,11400.0,14000.0
1.82e-10,0,73600.0,11800.0,14600.0
1.82e-10,0,68100.0,12100.0,15200.0
1.82e-10,0,63100.0,12600.0,15900.0
1.82e-10,0,58400.0,13000.0,16600.0
1.82e-10,0,54100.0,13400.0,17300.0
1.82e-10,0,50100.0,13800.0,18000.0
1.82e-10,0,46400.0,14200.0,18900.0
1.82e-10,0,43000.0,14600.0,19600.0
1.82e-10,0,39800.0,15100.0,20600.0
1.82e-10,0,36900.0,15400.0,21600.0
1.82e-10,0,34100.0,15800.0,22700.0
1.82e-10,0,31600.0,16300.0,23700.0
1.82e-10,0,29300.0,16500.0,25000.0
1.82e-10,0,27100.0,16900.0,26400.0
1.82e-10,0,25100.0,17300.0,27800.0
1.82e-10,0,23300.0,17800.0,29300.0
1.82e-10,0,21500.0,18000.0,31100.0
1.82e-10,0,19900.0,18300.0,32900.0
1.82e-10,0,18500.0,18800.0,34900.0
1.82e-10,0,17100.0,19100.0,37400.0
1.82e-10,0,15800.0,19500.0,39600.0
1.82e-10,0,14700.0,19600.0,42300.0
1.82e-10,0,13600.0,20100.0,45000.0
1.82e-10,0,12600.0,20800.0,48300.0
1.82e-10,0,11700.0,21600.0,51500.0
1.82e-10,0,10800.0,22100.0,55200.0
1.82e-10,0,10000.0,22800.0,59000.0
1.82e-10,0,9260.0,23800.0,63200.0
1.82e-10,0,8570.0,24900.0,67600.0
1.82e-10,0,7940.0,26200.0,72400.0
1.82e-10,0,7350.0,27400.0,77300.0
1.82e-10,0,6810.0,28900.0,83100.0
1.82e-10,0,6310.0,30700.0,88800.0
1.82e-10,0,5840.0,32500.0,95100.0
1.82e-10,0,5410.0,34700.0,102000.0
1.82e-10,0,5010.0,36900.0,109000.0
1.82e-10,0,4640.0,39900.0,116000.0
1.82e-10,0,4300.0,42900.0,125000.0
1.82e-10,0,3980.0,46400.0,133000.0
1.82e-10,0,3690.0,49700.0,142000.0
1.82e-10,0,3420.0,54000.0,151000.0
1.82e-10,0,3160.0,58800.0,162000.0
1.82e-10,0,2930.0,64000.0,173000.0
1.82e-10,0,2710.0,70200.0,183000.0
1.82e-10,0,2510.0,76100.0,195000.0
1.82e-10,0,2330.0,83200.0,207000.0
1.82e-10,0,2150.0,91800.0,220000.0
1.82e-10,0,2000.0,101000.0,233000.0
1.82e-10,0,1850.0,110000.0,245000.0
1.82e-10,0,1710.0,120000.0,260000.0
1.82e-10,0,1580.0,132000.0,275000.0
1.82e-10,0,1470.0,146000.0,289000.0
1.82e-10,0,1360.0,161000.0,305000.0
1.82e-10,0,1260.0,176000.0,321000.0
1.82e-10,0,1170.0,194000.0,335000.0
1.82e-10,0,1080.0,209000.0,350000.0
1.82e-10,0,1000.0,227000.0,366000.0
1.82e-10,0,926.0,251000.0,381000.0
1.82e-10,0,858.0,275000.0,396000.0
1.82e-10,0,794.0,298000.0,411000.0
1.82e-10,0,736.0,319000.0,425000.0
1.82e-10,0,681.0,345000.0,437000.0
1.82e-10,0,631.0,374000.0,448000.0
1.82e-10,0,584.0,402000.0,459000.0
1.82e-10,0,541.0,434000.0,467000.0
1.82e-10,0,501.0,462000.0,481000.0
1.82e-10,0,464.0,491000.0,487000.0
1.82e-10,0,430.0,523000.0,492000.0
1.82e-10,0,398.0,559000.0,497000.0
1.82e-10,0,369.0,589000.0,499000.0
1.82e-10,0,341.0,626000.0,499000.0
1.82e-10,0,316.0,656000.0,505000.0
1.82e-10,0,293.0,685000.0,507000.0
1.82e-10,0,271.0,719000.0,500000.0
1.82e-10,0,251.0,749000.0,494000.0
1.82e-10,0,233.0,784000.0,486000.0
1.82e-10,0,215.0,811000.0,487000.0
1.82e-10,0,200.0,846000.0,486000.0
1.82e-10,0,185.0,872000.0,474000.0
1.82e-10,0,171.0,898000.0,460000.0
1.82e-10,0,159.0,930000.0,448000.0
1.82e-10,0,147.0,957000.0,439000.0
1.82e-10,0,136.0,977000.0,440000.0
1.82e-10,0,126.0,1010000.0,430000.0
1.82e-10,0,117.0,1020000.0,414000.0
1.82e-10,0,108.0,1050000.0,398000.0
1.82e-10,0,100.0,1060000.0,377000.0
1.82e-10,0,92.6,1080000.0,378000.0
1.82e-10,0,85.8,1110000.0,378000.0
1.82e-10,0,79.4,1120000.0,363000.0
1.82e-10,0,73.6,1140000.0,347000.0
1.82e-10,0,68.1,1150000.0,333000.0
1.82e-10,0,63.1,1160000.0,316000.0
1.82e-10,0,58.4,1180000.0,318000.0
1.82e-10,0,54.1,1190000.0,309000.0
1.82e-10,0,50.1,1290000.0,322000.0
1.82e-10,0,46.4,1210000.0,265000.0
1.82e-10,0,43.0,1220000.0,287000.0
1.82e-10,0,39.8,1240000.0,284000.0
1.82e-10,0,36.9,1260000.0,278000.0
1.82e-10,0,34.1,1250000.0,280000.0
1.82e-10,0,31.6,1250000.0,273000.0
1.82e-10,0,29.3,1260000.0,256000.0
1.82e-10,0,27.1,1270000.0,265000.0
1.82e-10,0,25.1,1300000.0,276000.0
1.82e-10,0,23.3,1290000.0,273000.0
1.82e-10,0,21.6,1280000.0,272000.0
1.82e-10,0,20.0,1290000.0,268000.0
1.82e-10,0,18.5,1300000.0,268000.0
1.82e-10,0,17.1,1320000.0,302000.0
1.82e-10,0,15.8,1320000.0,312000.0
1.82e-10,0,14.7,1320000.0,317000.0
1.82e-10,0,13.6,1310000.0,318000.0
1.82e-10,0,12.6,1310000.0,325000.0
1.82e-10,0,11.7,1340000.0,354000.0
1.82e-10,0,10.8,1360000.0,384000.0
1.82e-10,0,10.0,1360000.0,400000.0
1.82e-10,0,9.26,1360000.0,408000.0
1.82e-10,0,8.58,1360000.0,423000.0
1.82e-10,0,7.94,1400000.0,461000.0
1.82e-10,0,7.36,1420000.0,493000.0
1.82e-10,0,6.81,1430000.0,529000.0
1.82e-10,0,6.31,1460000.0,554000.0
1.82e-10,0,5.84,1470000.0,584000.0
1.82e-10,0,5.41,1460000.0,596000.0
1.82e-10,0,5.01,1490000.0,613000.0
1.82e-10,0,4.64,1570000.0,688000.0
1.82e-10,0,4.3,1570000.0,723000.0
1.82e-10,0,3.98,1610000.0,727000.0
1.82e-10,0,3.69,1630000.0,757000.0
1.82e-10,0,3.41,1670000.0,771000.0
1.82e-10,0,3.16,1730000.0,874000.0
1.82e-10,0,2.93,1740000.0,867000.0
1.82e-10,0,2.71,1750000.0,885000.0
1.82e-10,0,2.51,1900000.0,1000000.0
1.82e-10,0,2.33,1900000.0,1030000.0
1.82e-10,0,2.15,2020000.0,1040000.0
1.82e-10,0,2.0,2050000.0,1080000.0
1.82e-10,0,1.85,2020000.0,1090000.0
1.82e-10,0,1.71,2230000.0,1190000.0
1.82e-10,0,1.58,2230000.0,1120000.0
1.82e-10,0,1.47,2260000.0,1280000.0
1.82e-10,0,1.36,2380000.0,1220000.0
1.82e-10,0,1.26,2380000.0,1230000.0
1.82e-10,0,1.17,2630000.0,1300000.0
1.82e-10,0,1.08,2550000.0,1320000.0
1.82e-10,0,1.0,2640000.0,1440000.0
1.82e-10,10,1000000.0,3590.0,4920.0
1.82e-10,10,926000.0,3830.0,5030.0
1.82e-10,10,858000.0,4020.0,5110.0
1.82e-10,10,794000.0,4210.0,5250.0
1.82e-10,10,736000.0,4400.0,5290.0
1.82e-10,10,681000.0,4620.0,5450.0
1.82e-10,10,631000.0,4830.0,5540.0
1.82e-10,10,584000.0,5020.0,5710.0
1.82e-10,10,541000.0,5260.0,5820.0
1.82e-10,10,501000.0,5440.0,5960.0
1.82e-10,10,464000.0,5640.0,6110.0
1.82e-10,10,430000.0,5840.0,6250.0
1.82e-10,10,398000.0,6070.0,6420.0
1.82e-10,10,369000.0,6250.0,6560.0
1.82e-10,10,341000.0,6470.0,6780.0
1.82e-10,10,316000.0,6620.0,6960.0
1.82e-10,10,293000.0,6850.0,7180.0
1.82e-10,10,271000.0,7060.0,7390.0
1.82e-10,10,251000.0,7310.0,7630.0
1.82e-10,10,233000.0,7530.0,7840.0
1.82e-10,10,215000.0,7770.0,8110.0
1.82e-10,10,200000.0,8040.0,8320.0
1.82e-10,10,185000.0,8260.0,8730.0
1.82e-10,10,171000.0,8510.0,9040.0
1.82e-10,10,158000.0,8740.0,9390.0
1.82e-10,10,147000.0,9000.0,9670.0
1.82e-10,10,136000.0,9330.0,10000.0
1.82e-10,10,126000.0,9610.0,10400.0
1.82e-10,10,117000.0,9860.0,10900.0
1.82e-10,10,108000.0,10200.0,11300.0
1.82e-10,10,100000.0,10400.0,11800.0
1.82e-10,10,92600.0,10800.0,12300.0
1.82e-10,10,85800.0,11200.0,12800.0
1.82e-10,10,79400.0,11500.0,13200.0
1.82e-10,10,73600.0,11800.0,13800.0
1.82e-10,10,68100.0,12200.0,14400.0
1.82e-10,10,63100.0,12500.0,15000.0
1.82e-10,10,58400.0,12900.0,15700.0
1.82e-10,10,54100.0,13300.0,16300.0
1.82e-10,10,50100.0,13700.0,17100.0
1.82e-10,10,46400.0,13900.0,17900.0
1.82e-10,10,43000.0,14300.0,18700.0
1.82e-10,10,39800.0,14600.0,19600.0
1.82e-10,10,36900.0,15100.0,20700.0
1.82e-10,10,34100.0,15400.0,21700.0
1.82e-10,10,31600.0,15700.0,22700.0
1.82e-10,10,29300.0,16100.0,24100.0
1.82e-10,10,27100.0,16300.0,25500.0
1.82e-10,10,25100.0,16600.0,26900.0
1.82e-10,10,23300.0,16900.0,28400.0
1.82e-10,10,21500.0,17300.0,30100.0
1.82e-10,10,19900.0,17700.0,32000.0
1.82e-10,10,18500.0,18100.0,34100.0
1.82e-10,10,17100.0,18600.0,36400.0
1.82e-10,10,15800.0,19100.0,39000.0
1.82e-10,10,14700.0,19400.0,41600.0
1.82e-10,10,13600.0,20200.0,44200.0
1.82e-10,10,12600.0,20500.0,47200.0
1.82e-10,10,11700.0,21500.0,50700.0
1.82e-10,10,10800.0,22400.0,54200.0
1.82e-10,10,10000.0,23300.0,58000.0
1.82e-10,10,9260.0,24500.0,62200.0
1.82e-10,10,8570.0,25900.0,66600.0
1.82e-10,10,7940.0,27400.0,71400.0
1.82e-10,10,7350.0,29000.0,76500.0
1.82e-10,10,6810.0,30600.0,81000.0
1.82e-10,10,6310.0,32700.0,86800.0
1.82e-10,10,5840.0,34600.0,92700.0
1.82e-10,10,5410.0,37600.0,99000.0
1.82e-10,10,5010.0,40700.0,106000.0
1.82e-10,10,4640.0,43100.0,113000.0
1.82e-10,10,4300.0,47500.0,119000.0
1.82e-10,10,3980.0,51000.0,128000.0
1.82e-10,10,3690.0,55700.0,136000.0
1.82e-10,10,3420.0,59800.0,144000.0
1.82e-10,10,3160.0,65800.0,154000.0
1.82e-10,10,2930.0,71600.0,163000.0
1.82e-10,10,2710.0,77500.0,173000.0
1.82e-10,10,2510.0,85500.0,182000.0
1.82e-10,10,2330.0,94300.0,194000.0
1.82e-10,10,2150.0,103000.0,204000.0
1.82e-10,10,2000.0,112000.0,215000.0
1.82e-10,10,1850.0,122000.0,224000.0
1.82e-10,10,1710.0,134000.0,237000.0
1.82e-10,10,1580.0,146000.0,248000.0
1.82e-10,10,1470.0,160000.0,258000.0
1.82e-10,10,1360.0,173000.0,272000.0
1.82e-10,10,1260.0,186000.0,282000.0
1.82e-10,10,1170.0,206000.0,293000.0
1.82e-10,10,1080.0,225000.0,304000.0
1.82e-10,10,1000.0,243000.0,314000.0
1.82e-10,10,926.0,261000.0,322000.0
1.82e-10,10,858.0,280000.0,334000.0
1.82e-10,10,794.0,301000.0,341000.0
1.82e-10,10,736.0,321000.0,348000.0
1.82e-10,10,681.0,347000.0,354000.0
1.82e-10,10,631.0,372000.0,360000.0
1.82e-10,10,584.0,391000.0,367000.0
1.82e-10,10,541.0,415000.0,372000.0
1.82e-10,10,501.0,441000.0,374000.0
1.82e-10,10,464.0,465000.0,374000.0
1.82e-10,10,430.0,491000.0,374000.0
1.82e-10,10,398.0,513000.0,376000.0
1.82e-10,10,369.0,536000.0,378000.0
1.82e-10,10,341.0,562000.0,375000.0
1.82e-10,10,316.0,580000.0,369000.0
1.82e-10,10,293.0,610000.0,360000.0
1.82e-10,10,271.0,629000.0,358000.0
1.82e-10,10,251.0,652000.0,361000.0
1.82e-10,10,233.0,671000.0,357000.0
1.82e-10,10,215.0,692000.0,346000.0
1.82e-10,10,200.0,712000.0,332000.0
1.82e-10,10,185.0,731000.0,324000.0
1.82e-10,10,171.0,751000.0,321000.0
1.82e-10,10,159.0,767000.0,324000.0
1.82e-10,10,147.0,785000.0,310000.0
1.82e-10,10,136.0,797000.0,300000.0
1.82e-10,10,126.0,815000.0,285000.0
1.82e-10,10,117.0,831000.0,280000.0
1.82e-10,10,108.0,845000.0,283000.0
1.82e-10,10,100.0,858000.0,277000.0
1.82e-10,10,92.6,867000.0,259000.0
1.82e-10,10,85.8,876000.0,254000.0
1.82e-10,10,79.4,887000.0,242000.0
1.82e-10,10,73.6,903000.0,249000.0
1.82e-10,10,68.1,914000.0,250000.0
1.82e-10,10,63.1,914000.0,244000.0
1.82e-10,10,58.4,915000.0,226000.0
1.82e-10,10,54.1,917000.0,218000.0
1.82e-10,10,50.1,998000.0,205000.0
1.82e-10,10,46.4,952000.0,221000.0
1.82e-10,10,43.0,960000.0,228000.0
1.82e-10,10,39.8,955000.0,221000.0
1.82e-10,10,36.9,958000.0,211000.0
1.82e-10,10,34.1,959000.0,212000.0
1.82e-10,10,31.6,975000.0,229000.0
1.82e-10,10,29.3,987000.0,238000.0
1.82e-10,10,27.1,980000.0,234000.0
1.82e-10,10,25.1,978000.0,236000.0
1.82e-10,10,23.3,975000.0,229000.0
1.82e-10,10,21.6,991000.0,243000.0
1.82e-10,10,20.0,1020000.0,278000.0
1.82e-10,10,18.5,1010000.0,284000.0
1.82e-10,10,17.1,1010000.0,285000.0
1.82e-10,10,15.8,998000.0,294000.0
1.82e-10,10,14.7,998000.0,299000.0
1.82e-10,10,13.6,1040000.0,342000.0
1.82e-10,10,12.6,1050000.0,373000.0
1.82e-10,10,11.7,1050000.0,391000.0
1.82e-10,10,10.8,1050000.0,390000.0
1.82e-10,10,10.0,1050000.0,402000.0
1.82e-10,10,9.26,1080000.0,445000.0
1.82e-10,10,8.58,1120000.0,496000.0
1.82e-10,10,7.94,1120000.0,518000.0
1.82e-10,10,7.36,1120000.0,515000.0
1.82e-10,10,6.81,1130000.0,554000.0
1.82e-10,10,6.31,1150000.0,578000.0
1.82e-10,10,5.84,1190000.0,642000.0
1.82e-10,10,5.41,1250000.0,701000.0
1.82e-10,10,5.01,1270000.0,702000.0
1.82e-10,10,4.64,1300000.0,727000.0
1.82e-10,10,4.3,1310000.0,750000.0
1.82e-10,10,3.98,1400000.0,815000.0
1.82e-10,10,3.69,1430000.0,864000.0
1.82e-10,10,3.41,1460000.0,882000.0
1.82e-10,10,3.16,1460000.0,910000.0
1.82e-10,10,2.93,1620000.0,932000.0
1.82e-10,10,2.71,1610000.0,990000.0
1.82e-10,10,2.51,1640000.0,982000.0
1.82e-10,10,2.33,1640000.0,1040000.0
1.82e-10,10,2.15,1770000.0,1150000.0
1.82e-10,10,2.0,1830000.0,1100000.0
1.82e-10,10,1.85,1910000.0,1130000.0
1.82e-10,10,1.71,1890000.0,1180000.0
1.82e-10,10,1.58,2130000.0,1270000.0
1.82e-10,10,1.47,2010000.0,1160000.0
1.82e-10,10,1.36,2170000.0,1400000.0
1.82e-10,10,1.26,2360000.0,1220000.0
1.82e-10,10,1.17,2410000.0,1330000.0
1.82e-10,10,1.08,2280000.0,1230000.0
1.82e-10,10,1.0,2580000.0,1290000.0
1.82e-10,30,1000000.0,3380.0,12000.0
1.82e-10,30,926000.0,3870.0,12800.0
1.82e-10,30,858000.0,4390.0,13500.0
1.82e-10,30,794000.0,4950.0,14200.0
1.82e-10,30,736000.0,5430.0,14800.0
1.82e-10,30,681000.0,6080.0,15700.0
1.82e-10,30,631000.0,6890.0,16400.0
1.82e-10,30,584000.0,7690.0,17100.0
1.82e-10,30,541000.0,8510.0,18000.0
1.82e-10,30,501000.0,9370.0,18500.0
1.82e-10,30,464000.0,10200.0,19300.0
1.82e-10,30,430000.0,11400.0,20100.0
1.82e-10,30,398000.0,12200.0,20600.0
1.82e-10,30,369000.0,13100.0,21200.0
1.82e-10,30,341000.0,14300.0,21900.0
1.82e-10,30,316000.0,15300.0,22400.0
1.82e-10,30,293000.0,16500.0,23000.0
1.82e-10,30,271000.0,17800.0,23600.0
1.82e-10,30,251000.0,18600.0,24000.0
1.82e-10,30,233000.0,19900.0,24600.0
1.82e-10,30,215000.0,21000.0,24800.0
1.82e-10,30,200000.0,22300.0,25400.0
1.82e-10,30,185000.0,23500.0,26000.0
1.82e-10,30,171000.0,24600.0,26600.0
1.82e-10,30,158000.0,25900.0,26800.0
1.82e-10,30,147000.0,26800.0,27400.0
1.82e-10,30,136000.0,28200.0,27500.0
1.82e-10,30,126000.0,29200.0,28100.0
1.82e-10,30,117000.0,30300.0,28600.0
1.82e-10,30,108000.0,31300.0,29000.0
1.82e-10,30,100000.0,32500.0,29400.0
1.82e-10,30,92600.0,33700.0,30000.0
1.82e-10,30,85800.0,34800.0,30700.0
1.82e-10,30,79400.0,36000.0,31100.0
1.82e-10,30,73600.0,36900.0,31700.0
1.82e-10,30,68100.0,38100.0,32300.0
1.82e-10,30,63100.0,38400.0,32900.0
1.82e-10,30,58400.0,39700.0,33900.0
1.82e-10,30,54100.0,40600.0,34600.0
1.82e-10,30,50100.0,42100.0,35500.0
1.82e-10,30,46400.0,43200.0,36400.0
1.82e-10,30,43000.0,44500.0,37200.0
1.82e-10,30,39800.0,45600.0,38400.0
1.82e-10,30,36900.0,47100.0,39300.0
1.82e-10,30,34100.0,48300.0,40700.0
1.82e-10,30,31600.0,49900.0,41700.0
1.82e-10,30,29300.0,50900.0,43000.0
1.82e-10,30,27100.0,52800.0,44600.0
1.82e-10,30,25100.0,54100.0,45800.0
1.82e-10,30,23300.0,55600.0,47200.0
1.82e-10,30,21500.0,57500.0,49200.0
1.82e-10,30,19900.0,59100.0,50800.0
1.82e-10,30,18500.0,60700.0,52800.0
1.82e-10,30,17100.0,63100.0,55000.0
1.82e-10,30,15800.0,65000.0,57100.0
1.82e-10,30,14700.0,67000.0,58900.0
1.82e-10,30,13600.0,69300.0,61400.0
1.82e-10,30,12600.0,71600.0,64000.0
1.82e-10,30,11700.0,74400.0,66400.0
1.82e-10,30,10800.0,77300.0,68500.0
1.82e-10,30,10000.0,80700.0,71200.0
1.82e-10,30,9260.0,83800.0,73600.0
1.82e-10,30,8570.0,88000.0,76800.0
1.82e-10,30,7940.0,92200.0,79500.0
1.82e-10,30,7350.0,96200.0,82200.0
1.82e-10,30,6810.0,101000.0,84200.0
1.82e-10,30,6310.0,106000.0,87400.0
1.82e-10,30,5840.0,110000.0,89300.0
1.82e-10,30,5410.0,116000.0,90900.0
1.82e-10,30,5010.0,122000.0,92900.0
1.82e-10,30,4640.0,128000.0,94300.0
1.82e-10,30,4300.0,134000.0,95600.0
1.82e-10,30,3980.0,140000.0,96800.0
1.82e-10,30,3690.0,146000.0,97300.0
1.82e-10,30,3420.0,153000.0,97300.0
1.82e-10,30,3160.0,159000.0,96500.0
1.82e-10,30,2930.0,166000.0,95400.0
1.82e-10,30,2710.0,172000.0,94500.0
1.82e-10,30,2510.0,178000.0,92800.0
1.82e-10,30,2330.0,185000.0,90600.0
1.82e-10,30,2150.0,190000.0,89000.0
1.82e-10,30,2000.0,196000.0,86400.0
1.82e-10,30,1850.0,201000.0,82800.0
1.82e-10,30,1710.0,205000.0,80000.0
1.82e-10,30,1580.0,211000.0,76300.0
1.82e-10,30,1470.0,215000.0,73900.0
1.82e-10,30,1360.0,219000.0,69400.0
1.82e-10,30,1260.0,222000.0,66400.0
1.82e-10,30,1170.0,225000.0,61600.0
1.82e-10,30,1080.0,228000.0,58700.0
1.82e-10,30,1000.0,231000.0,55600.0
1.82e-10,30,926.0,233000.0,52200.0
1.82e-10,30,858.0,235000.0,47500.0
1.82e-10,30,794.0,236000.0,44600.0
1.82e-10,30,736.0,238000.0,41200.0
1.82e-10,30,681.0,239000.0,37600.0
1.82e-10,30,631.0,240000.0,34100.0
1.82e-10,30,584.0,242000.0,31100.0
1.82e-10,30,541.0,241000.0,28700.0
1.82e-10,30,501.0,241000.0,26000.0
1.82e-10,30,464.0,241000.0,23500.0
1.82e-10,30,430.0,242000.0,21000.0
1.82e-10,30,398.0,242000.0,18100.0
1.82e-10,30,369.0,242000.0,15500.0
1.82e-10,30,341.0,241000.0,13700.0
1.82e-10,30,316.0,241000.0,11400.0
1.82e-10,30,293.0,241000.0,10400.0
1.82e-10,30,271.0,240000.0,8300.0
1.82e-10,30,251.0,239000.0,6160.0
1.82e-10,30,233.0,238000.0,4310.0
1.82e-10,30,215.0,237000.0,3400.0
1.82e-10,30,200.0,235000.0,2060.0
1.82e-10,30,185.0,235000.0,1070.0
1.82e-10,30,171.0,235000.0,-225.0
1.82e-10,30,159.0,233000.0,-870.0
1.82e-10,30,147.0,232000.0,-1350.0
1.82e-10,30,136.0,231000.0,-2980.0
1.82e-10,30,126.0,230000.0,-3760.0
1.82e-10,30,117.0,229000.0,-3490.0
1.82e-10,30,108.0,228000.0,-4370.0
1.82e-10,30,100.0,226000.0,-4780.0
1.82e-10,30,92.6,225000.0,-4500.0
1.82e-10,30,85.8,224000.0,-4420.0
1.82e-10,30,79.4,223000.0,-4650.0
1.82e-10,30,73.6,222000.0,-4990.0
1.82e-10,30,68.1,220000.0,-4720.0
1.82e-10,30,63.1,219000.0,-4050.0
1.82e-10,30,58.4,218000.0,-3460.0
1.82e-10,30,54.1,217000.0,-3080.0
1.82e-10,30,50.1,215000.0,-4890.0
1.82e-10,30,46.4,214000.0,-1560.0
1.82e-10,30,43.0,213000.0,-1580.0
1.82e-10,30,39.8,212000.0,-457.0
1.82e-10,30,36.9,211000.0,565.0
1.82e-10,30,34.1,211000.0,1480.0
1.82e-10,30,31.6,210000.0,2690.0
1.82e-10,30,29.3,208000.0,3990.0
1.82e-10,30,27.1,208000.0,5520.0
1.82e-10,30,25.1,207000.0,8250.0
1.82e-10,30,23.3,206000.0,11000.0
1.82e-10,30,21.6,207000.0,11200.0
1.82e-10,30,20.0,205000.0,13200.0
1.82e-10,30,18.5,205000.0,15400.0
1.82e-10,30,17.1,204000.0,17700.0
1.82e-10,30,15.8,204000.0,20600.0
1.82e-10,30,14.7,205000.0,22900.0
1.82e-10,30,13.6,204000.0,26100.0
1.82e-10,30,12.6,205000.0,28300.0
1.82e-10,30,11.7,205000.0,31500.0
1.82e-10,30,10.8,206000.0,34500.0
1.82e-10,30,10.0,206000.0,38100.0
1.82e-10,30,9.26,208000.0,41700.0
1.82e-10,30,8.58,209000.0,44900.0
1.82e-10,30,7.94,211000.0,48500.0
1.82e-10,30,7.36,212000.0,51900.0
1.82e-10,30,6.81,214000.0,55500.0
1.82e-10,30,6.31,217000.0,59600.0
1.82e-10,30,5.84,220000.0,62500.0
1.82e-10,30,5.41,222000.0,66800.0
1.82e-10,30,5.01,225000.0,70800.0
1.82e-10,30,4.64,229000.0,74500.0
1.82e-10,30,4.3,233000.0,78100.0
1.82e-10,30,3.98,237000.0,81800.0
1.82e-10,30,3.69,240000.0,85400.0
1.82e-10,30,3.41,245000.0,89400.0
1.82e-10,30,3.16,248000.0,93000.0
1.82e-10,30,2.93,253000.0,95900.0
1.82e-10,30,2.71,259000.0,98900.0
1.82e-10,30,2.51,264000.0,102000.0
1.82e-10,30,2.33,270000.0,106000.0
1.82e-10,30,2.15,274000.0,109000.0
1.82e-10,30,2.0,280000.0,110000.0
1.82e-10,30,1.85,285000.0,111000.0
1.82e-10,30,1.71,292000.0,114000.0
1.82e-10,30,1.58,299000.0,116000.0
1.82e-10,30,1.47,303000.0,119000.0
1.82e-10,30,1.36,308000.0,121000.0
1.82e-10,30,1.26,312000.0,121000.0
1.82e-10,30,1.17,318000.0,120000.0
1.82e-10,30,1.08,324000.0,119000.0
1.82e-10,30,1.0,331000.0,120000.0
1.82e-10,40,1000000.0,4490.0,10700.0
1.82e-10,40,926000.0,5100.0,11200.0
1.82e-10,40,858000.0,5560.0,11700.0
1.82e-10,40,794000.0,6140.0,12100.0
1.82e-10,40,736000.0,6730.0,12800.0
1.82e-10,40,681000.0,7470.0,13100.0
1.82e-10,40,631000.0,8150.0,13600.0
1.82e-10,40,584000.0,8830.0,14100.0
1.82e-10,40,541000.0,9580.0,14500.0
1.82e-10,40,501000.0,10400.0,14900.0
1.82e-10,40,464000.0,11200.0,15300.0
1.82e-10,40,430000.0,12000.0,15700.0
1.82e-10,40,398000.0,12700.0,16000.0
1.82e-10,40,369000.0,13600.0,16300.0
1.82e-10,40,341000.0,14500.0,16600.0
1.82e-10,40,316000.0,15300.0,17000.0
1.82e-10,40,293000.0,16200.0,17300.0
1.82e-10,40,271000.0,17000.0,17500.0
1.82e-10,40,251000.0,18000.0,17800.0
1.82e-10,40,233000.0,18700.0,18100.0
1.82e-10,40,215000.0,19500.0,18400.0
1.82e-10,40,200000.0,20400.0,18600.0
1.82e-10,40,185000.0,21200.0,19000.0
1.82e-10,40,171000.0,22000.0,19200.0
1.82e-10,40,158000.0,22900.0,19500.0
1.82e-10,40,147000.0,23700.0,19800.0
1.82e-10,40,136000.0,24500.0,19900.0
1.82e-10,40,126000.0,25500.0,20400.0
1.82e-10,40,117000.0,26200.0,21000.0
1.82e-10,40,108000.0,27000.0,21200.0
1.82e-10,40,100000.0,28000.0,21600.0
1.82e-10,40,92600.0,28700.0,22000.0
1.82e-10,40,85800.0,29700.0,22400.0
1.82e-10,40,79400.0,30700.0,22900.0
1.82e-10,40,73600.0,31400.0,23400.0
1.82e-10,40,68100.0,32400.0,24000.0
1.82e-10,40,63100.0,33400.0,24600.0
1.82e-10,40,58400.0,34400.0,25100.0
1.82e-10,40,54100.0,35300.0,25900.0
1.82e-10,40,50100.0,36400.0,26400.0
1.82e-10,40,46400.0,37500.0,27100.0
1.82e-10,40,43000.0,38700.0,28000.0
1.82e-10,40,39800.0,39300.0,29100.0
1.82e-10,40,36900.0,40700.0,29800.0
1.82e-10,40,34100.0,41600.0,30800.0
1.82e-10,40,31600.0,43100.0,31600.0
1.82e-10,40,29300.0,44600.0,32600.0
1.82e-10,40,27100.0,45900.0,33600.0
1.82e-10,40,25100.0,47600.0,34700.0
1.82e-10,40,23300.0,49100.0,36000.0
1.82e-10,40,21500.0,50900.0,37000.0
1.82e-10,40,19900.0,52600.0,38000.0
1.82e-10,40,18500.0,54500.0,39300.0
1.82e-10,40,17100.0,56800.0,40500.0
1.82e-10,40,15800.0,59000.0,41600.0
1.82e-10,40,14700.0,61300.0,42800.0
1.82e-10,40,13600.0,63600.0,44000.0
1.82e-10,40,12600.0,65900.0,45000.0
1.82e-10,40,11700.0,68900.0,46000.0
1.82e-10,40,10800.0,71900.0,46700.0
1.82e-10,40,10000.0,75300.0,47400.0
1.82e-10,40,9260.0,78300.0,48300.0
1.82e-10,40,8570.0,81300.0,48500.0
1.82e-10,40,7940.0,84900.0,48800.0
1.82e-10,40,7350.0,88200.0,48600.0
1.82e-10,40,6810.0,91500.0,48600.0
1.82e-10,40,6310.0,94900.0,48300.0
1.82e-10,40,5840.0,98200.0,48100.0
1.82e-10,40,5410.0,101000.0,47600.0
1.82e-10,40,5010.0,105000.0,46600.0
1.82e-10,40,4640.0,108000.0,45600.0
1.82e-10,40,4300.0,111000.0,44500.0
1.82e-10,40,3980.0,114000.0,43700.0
1.82e-10,40,3690.0,116000.0,42300.0
1.82e-10,40,3420.0,119000.0,40800.0
1.82e-10,40,3160.0,122000.0,39300.0
1.82e-10,40,2930.0,125000.0,37800.0
1.82e-10,40,2710.0,126000.0,36200.0
1.82e-10,40,2510.0,129000.0,34600.0
1.82e-10,40,2330.0,130000.0,33000.0
1.82e-10,40,2150.0,132000.0,31400.0
1.82e-10,40,2000.0,134000.0,29400.0
1.82e-10,40,1850.0,135000.0,28100.0
1.82e-10,40,1710.0,137000.0,26600.0
1.82e-10,40,1580.0,138000.0,25100.0
1.82e-10,40,1470.0,139000.0,23300.0
1.82e-10,40,1360.0,140000.0,21700.0
1.82e-10,40,1260.0,142000.0,20400.0
1.82e-10,40,1170.0,142000.0,19000.0
1.82e-10,40,1080.0,143000.0,17100.0
1.82e-10,40,1000.0,144000.0,16100.0
1.82e-10,40,926.0,145000.0,14900.0
1.82e-10,40,858.0,145000.0,13400.0
1.82e-10,40,794.0,146000.0,12500.0
1.82e-10,40,736.0,146000.0,11400.0
1.82e-10,40,681.0,147000.0,10400.0
1.82e-10,40,631.0,147000.0,9140.0
1.82e-10,40,584.0,147000.0,7980.0
1.82e-10,40,541.0,148000.0,7230.0
1.82e-10,40,501.0,148000.0,6140.0
1.82e-10,40,464.0,148000.0,5510.0
1.82e-10,40,430.0,148000.0,4530.0
1.82e-10,40,398.0,148000.0,3280.0
1.82e-10,40,369.0,148000.0,2760.0
1.82e-10,40,341.0,148000.0,2280.0
1.82e-10,40,316.0,148000.0,1790.0
1.82e-10,40,293.0,148000.0,800.0
1.82e-10,40,271.0,148000.0,128.0
1.82e-10,40,251.0,148000.0,-486.0
1.82e-10,40,233.0,148000.0,-313.0
1.82e-10,40,215.0,148000.0,-982.0
1.82e-10,40,200.0,147000.0,-1160.0
1.82e-10,40,185.0,147000.0,-1740.0
1.82e-10,40,171.0,147000.0,-1970.0
1.82e-10,40,159.0,147000.0,-2310.0
1.82e-10,40,147.0,146000.0,-2350.0
1.82e-10,40,136.0,146000.0,-2920.0
1.82e-10,40,126.0,146000.0,-2890.0
1.82e-10,40,117.0,146000.0,-2820.0
1.82e-10,40,108.0,145000.0,-2930.0
1.82e-10,40,100.0,146000.0,-2850.0
1.82e-10,40,92.6,145000.0,-2640.0
1.82e-10,40,85.8,145000.0,-2620.0
1.82e-10,40,79.4,144000.0,-2450.0
1.82e-10,40,73.6,144000.0,-2090.0
1.82e-10,40,68.1,143000.0,-1490.0
1.82e-10,40,63.1,144000.0,-1670.0
1.82e-10,40,58.4,143000.0,-1270.0
1.82e-10,40,54.1,143000.0,-930.0
1.82e-10,40,50.1,142000.0,1150.0
1.82e-10,40,46.4,142000.0,655.0
1.82e-10,40,43.0,142000.0,1350.0
1.82e-10,40,39.8,142000.0,2040.0
1.82e-10,40,36.9,142000.0,2780.0
1.82e-10,40,34.1,141000.0,3410.0
1.82e-10,40,31.6,141000.0,4680.0
1.82e-10,40,29.3,141000.0,5390.0
1.82e-10,40,27.1,141000.0,6510.0
1.82e-10,40,25.1,141000.0,7540.0
1.82e-10,40,23.3,141000.0,9220.0
1.82e-10,40,21.6,141000.0,10600.0
1.82e-10,40,20.0,141000.0,12000.0
1.82e-10,40,18.5,141000.0,13700.0
1.82e-10,40,17.1,142000.0,15500.0
1.82e-10,40,15.8,142000.0,17100.0
1.82e-10,40,14.7,143000.0,19000.0
1.82e-10,40,13.6,143000.0,20900.0
1.82e-10,40,12.6,144000.0,22900.0
1.82e-10,40,11.7,145000.0,25000.0
1.82e-10,40,10.8,146000.0,27200.0
1.82e-10,40,10.0,147000.0,29500.0
1.82e-10,40,9.26,148000.0,31800.0
1.82e-10,40,8.58,149000.0,34400.0
1.82e-10,40,7.94,151000.0,36400.0
1.82e-10,40,7.36,153000.0,39200.0
1.82e-10,40,6.81,155000.0,41600.0
1.82e-10,40,6.31,157000.0,44400.0
1.82e-10,40,5.84,159000.0,46200.0
1.82e-10,40,5.41,162000.0,49000.0
1.82e-10,40,5.01,165000.0,52400.0
1.82e-10,40,4.64,168000.0,54400.0
1.82e-10,40,4.3,171000.0,56800.0
1.82e-10,40,3.98,175000.0,59600.0
1.82e-10,40,3.69,177000.0,62500.0
1.82e-10,40,3.41,181000.0,64200.0
1.82e-10,40,3.16,186000.0,66200.0
1.82e-10,40,2.93,190000.0,68800.0
1.82e-10,40,2.71,194000.0,71900.0
1.82e-10,40,2.51,198000.0,72700.0
1.82e-10,40,2.33,202000.0,74000.0
1.82e-10,40,2.15,208000.0,75700.0
1.82e-10,40,2.0,213000.0,78400.0
1.82e-10,40,1.85,218000.0,80800.0
1.82e-10,40,1.71,222000.0,80900.0
1.82e-10,40,1.58,226000.0,82100.0
1.82e-10,40,1.47,232000.0,83300.0
1.82e-10,40,1.36,237000.0,83100.0
1.82e-10,40,1.26,244000.0,84900.0
1.82e-10,40,1.17,248000.0,86500.0
1.82e-10,40,1.08,253000.0,87600.0
1.82e-10,40,1.0,257000.0,88600.0
1.82e-10,50,1000000.0,3920.0,11700.0
1.82e-10,50,926000.0,4550.0,12500.0
1.82e-10,50,858000.0,5180.0,13100.0
1.82e-10,50,794000.0,5640.0,13800.0
1.82e-10,50,736000.0,6360.0,14500.0
1.82e-10,50,681000.0,7080.0,15200.0
1.82e-10,50,631000.0,7900.0,15800.0
1.82e-10,50,584000.0,8660.0,16500.0
1.82e-10,50,541000.0,9570.0,17300.0
1.82e-10,50,501000.0,10500.0,17800.0
1.82e-10,50,464000.0,11600.0,18400.0
1.82e-10,50,430000.0,12600.0,19000.0
1.82e-10,50,398000.0,13600.0,19400.0
1.82e-10,50,369000.0,14700.0,20000.0
1.82e-10,50,341000.0,15700.0,20600.0
1.82e-10,50,316000.0,16900.0,20900.0
1.82e-10,50,293000.0,18000.0,21400.0
1.82e-10,50,271000.0,19100.0,21800.0
1.82e-10,50,251000.0,20400.0,22100.0
1.82e-10,50,233000.0,21500.0,22500.0
1.82e-10,50,215000.0,22600.0,22600.0
1.82e-10,50,200000.0,23700.0,23000.0
1.82e-10,50,185000.0,24900.0,23300.0
1.82e-10,50,171000.0,26100.0,23700.0
1.82e-10,50,158000.0,27300.0,23800.0
1.82e-10,50,147000.0,28400.0,24200.0
1.82e-10,50,136000.0,29500.0,24500.0
1.82e-10,50,126000.0,30700.0,24800.0
1.82e-10,50,117000.0,31700.0,25100.0
1.82e-10,50,108000.0,32800.0,25400.0
1.82e-10,50,100000.0,34000.0,25700.0
1.82e-10,50,92600.0,35100.0,26000.0
1.82e-10,50,85800.0,36100.0,26500.0
1.82e-10,50,79400.0,37600.0,26900.0
1.82e-10,50,73600.0,38600.0,27000.0
1.82e-10,50,68100.0,39800.0,27700.0
1.82e-10,50,63100.0,40900.0,28200.0
1.82e-10,50,58400.0,41500.0,28800.0
1.82e-10,50,54100.0,42900.0,29200.0
1.82e-10,50,50100.0,44100.0,30000.0
1.82e-10,50,46400.0,45400.0,30500.0
1.82e-10,50,43000.0,46700.0,31100.0
1.82e-10,50,39800.0,48100.0,31700.0
1.82e-10,50,36900.0,49600.0,32600.0
1.82e-10,50,34100.0,50800.0,33100.0
1.82e-10,50,31600.0,52500.0,33800.0
1.82e-10,50,29300.0,54100.0,34600.0
1.82e-10,50,27100.0,55500.0,35400.0
1.82e-10,50,25100.0,57500.0,36300.0
1.82e-10,50,23300.0,59100.0,37200.0
1.82e-10,50,21500.0,61100.0,38100.0
1.82e-10,50,19900.0,62900.0,38900.0
1.82e-10,50,18500.0,64800.0,39700.0
1.82e-10,50,17100.0,67400.0,40400.0
1.82e-10,50,15800.0,69600.0,41400.0
1.82e-10,50,14700.0,72000.0,42200.0
1.82e-10,50,13600.0,74000.0,42700.0
1.82e-10,50,12600.0,76700.0,43400.0
1.82e-10,50,11700.0,79500.0,44000.0
1.82e-10,50,10800.0,82600.0,44100.0
1.82e-10,50,10000.0,85400.0,44500.0
1.82e-10,50,9260.0,88000.0,44400.0
1.82e-10,50,8570.0,91200.0,44500.0
1.82e-10,50,7940.0,94700.0,44500.0
1.82e-10,50,7350.0,97300.0,44200.0
1.82e-10,50,6810.0,100000.0,43900.0
1.82e-10,50,6310.0,103000.0,43000.0
1.82e-10,50,5840.0,104000.0,42400.0
1.82e-10,50,5410.0,109000.0,41300.0
1.82e-10,50,5010.0,111000.0,40300.0
1.82e-10,50,4640.0,114000.0,39200.0
1.82e-10,50,4300.0,117000.0,38000.0
1.82e-10,50,3980.0,119000.0,36700.0
1.82e-10,50,3690.0,121000.0,35600.0
1.82e-10,50,3420.0,123000.0,34100.0
1.82e-10,50,3160.0,125000.0,32600.0
1.82e-10,50,2930.0,127000.0,31000.0
1.82e-10,50,2710.0,129000.0,29800.0
1.82e-10,50,2510.0,130000.0,28100.0
1.82e-10,50,2330.0,132000.0,26800.0
1.82e-10,50,2150.0,133000.0,25300.0
1.82e-10,50,2000.0,134000.0,23900.0
1.82e-10,50,1850.0,135000.0,22500.0
1.82e-10,50,1710.0,137000.0,21100.0
1.82e-10,50,1580.0,138000.0,19700.0
1.82e-10,50,1470.0,138000.0,18500.0
1.82e-10,50,1360.0,139000.0,17400.0
1.82e-10,50,1260.0,140000.0,15900.0
1.82e-10,50,1170.0,140000.0,14900.0
1.82e-10,50,1080.0,141000.0,13700.0
1.82e-10,50,1000.0,141000.0,12900.0
1.82e-10,50,926.0,142000.0,11900.0
1.82e-10,50,858.0,143000.0,10700.0
1.82e-10,50,794.0,143000.0,9670.0
1.82e-10,50,736.0,144000.0,8590.0
1.82e-10,50,681.0,144000.0,8060.0
1.82e-10,50,631.0,144000.0,7350.0
1.82e-10,50,584.0,144000.0,6130.0
1.82e-10,50,541.0,145000.0,5520.0
1.82e-10,50,501.0,145000.0,4920.0
1.82e-10,50,464.0,145000.0,4150.0
1.82e-10,50,430.0,145000.0,3770.0
1.82e-10,50,398.0,145000.0,3330.0
1.82e-10,50,369.0,145000.0,2450.0
1.82e-10,50,341.0,145000.0,1990.0
1.82e-10,50,316.0,145000.0,1750.0
1.82e-10,50,293.0,145000.0,1390.0
1.82e-10,50,271.0,145000.0,882.0
1.82e-10,50,251.0,145000.0,532.0
1.82e-10,50,233.0,145000.0,230.0
1.82e-10,50,215.0,145000.0,-166.0
1.82e-10,50,200.0,144000.0,-393.0
1.82e-10,50,185.0,144000.0,-328.0
1.82e-10,50,171.0,144000.0,-457.0
1.82e-10,50,159.0,144000.0,-428.0
1.82e-10,50,147.0,144000.0,-466.0
1.82e-10,50,136.0,143000.0,-384.0
1.82e-10,50,126.0,143000.0,6.94
1.82e-10,50,117.0,143000.0,-339.0
1.82e-10,50,108.0,143000.0,236.0
1.82e-10,50,100.0,143000.0,593.0
1.82e-10,50,92.6,143000.0,737.0
1.82e-10,50,85.8,143000.0,1140.0
1.82e-10,50,79.4,142000.0,1370.0
1.82e-10,50,73.6,143000.0,1830.0
1.82e-10,50,68.1,143000.0,2240.0
1.82e-10,50,63.1,142000.0,2950.0
1.82e-10,50,58.4,143000.0,3610.0
1.82e-10,50,54.1,142000.0,4020.0
1.82e-10,50,50.1,142000.0,5880.0
1.82e-10,50,46.4,143000.0,5320.0
1.82e-10,50,43.0,142000.0,6400.0
1.82e-10,50,39.8,143000.0,6830.0
1.82e-10,50,36.9,143000.0,8210.0
1.82e-10,50,34.1,143000.0,8730.0
1.82e-10,50,31.6,143000.0,9720.0
1.82e-10,50,29.3,144000.0,11000.0
1.82e-10,50,27.1,144000.0,12100.0
1.82e-10,50,25.1,144000.0,13100.0
1.82e-10,50,23.3,145000.0,14300.0
1.82e-10,50,21.6,145000.0,15900.0
1.82e-10,50,20.0,146000.0,17200.0
1.82e-10,50,18.5,146000.0,18700.0
1.82e-10,50,17.1,147000.0,20400.0
1.82e-10,50,15.8,147000.0,21900.0
1.82e-10,50,14.7,148000.0,23500.0
1.82e-10,50,13.6,150000.0,25300.0
1.82e-10,50,12.6,151000.0,27300.0
1.82e-10,50,11.7,153000.0,29000.0
1.82e-10,50,10.8,154000.0,31200.0
1.82e-10,50,10.0,155000.0,32900.0
1.82e-10,50,9.26,157000.0,34900.0
1.82e-10,50,8.58,159000.0,37100.0
1.82e-10,50,7.94,161000.0,38800.0
1.82e-10,50,7.36,163000.0,41200.0
1.82e-10,50,6.81,165000.0,43100.0
1.82e-10,50,6.31,168000.0,45300.0
1.82e-10,50,5.84,170000.0,47000.0
1.82e-10,50,5.41,173000.0,48500.0
1.82e-10,50,5.01,176000.0,50600.0
1.82e-10,50,4.64,179000.0,52500.0
1.82e-10,50,4.3,182000.0,53600.0
1.82e-10,50,3.98,186000.0,56400.0
1.82e-10,50,3.69,188000.0,57500.0
1.82e-10,50,3.41,192000.0,58800.0
1.82e-10,50,3.16,196000.0,60200.0
1.82e-10,50,2.93,200000.0,62600.0
1.82e-10,50,2.71,203000.0,63700.0
1.82e-10,50,2.51,207000.0,64500.0
1.82e-10,50,2.33,211000.0,64700.0
1.82e-10,50,2.15,216000.0,66400.0
1.82e-10,50,2.0,220000.0,68500.0
1.82e-10,50,1.85,223000.0,69800.0
1.82e-10,50,1.71,226000.0,70500.0
1.82e-10,50,1.58,231000.0,70500.0
1.82e-10,50,1.47,235000.0,69900.0
1.82e-10,50,1.36,241000.0,71200.0
1.82e-10,50,1.26,247000.0,72900.0
1.82e-10,50,1.17,250000.0,75100.0
1.82e-10,50,1.08,252000.0,75000.0
1.82e-10,50,1.0,256000.0,75300.0
1.82e-10,70,1000000.0,4350.0,11700.0
1.82e-10,70,926000.0,4860.0,12300.0
1.82e-10,70,858000.0,5550.0,12800.0
1.82e-10,70,794000.0,6080.0,13500.0
1.82e-10,70,736000.0,6790.0,14100.0
1.82e-10,70,681000.0,7500.0,14800.0
1.82e-10,70,631000.0,8270.0,15300.0
1.82e-10,70,584000.0,9010.0,16000.0
1.82e-10,70,541000.0,9990.0,16500.0
1.82e-10,70,501000.0,10900.0,17000.0
1.82e-10,70,464000.0,11800.0,17500.0
1.82e-10,70,430000.0,12900.0,18100.0
1.82e-10,70,398000.0,13700.0,18500.0
1.82e-10,70,369000.0,14700.0,18900.0
1.82e-10,70,341000.0,15900.0,19300.0
1.82e-10,70,316000.0,16800.0,19600.0
1.82e-10,70,293000.0,17900.0,20000.0
1.82e-10,70,271000.0,19000.0,20400.0
1.82e-10,70,251000.0,19600.0,20100.0
1.82e-10,70,233000.0,21000.0,20900.0
1.82e-10,70,215000.0,22200.0,21300.0
1.82e-10,70,200000.0,23200.0,21500.0
1.82e-10,70,185000.0,24100.0,21900.0
1.82e-10,70,171000.0,25200.0,22100.0
1.82e-10,70,158000.0,26300.0,22500.0
1.82e-10,70,147000.0,27400.0,22700.0
1.82e-10,70,136000.0,28700.0,22800.0
1.82e-10,70,126000.0,29600.0,23200.0
1.82e-10,70,117000.0,30600.0,23600.0
1.82e-10,70,108000.0,31600.0,23900.0
1.82e-10,70,100000.0,32700.0,24200.0
1.82e-10,70,92600.0,33700.0,24500.0
1.82e-10,70,85800.0,34800.0,24800.0
1.82e-10,70,79400.0,36100.0,25300.0
1.82e-10,70,73600.0,37400.0,25900.0
1.82e-10,70,68100.0,38300.0,26100.0
